Repository: LuckyZ10/kas-llm-learning

# OpenClaw Workspace 目录说明

## 📁 目录结构

```
~/.openclaw/workspace/
├── 核心工作区文件（保留）
│   ├── README.md              # 本文件
│   ├── MEMORY.md              # 长期记忆
│   ├── AGENTS.md              # Agent配置
│   ├── AGENTS_TABLE.md        # Agent表格
│   ├── SOUL.md                # 核心人格
│   ├── USER.md                # 用户信息
│   ├── TOOLS.md               # 工具说明
│   ├── BOOTSTRAP.md           # 启动指南
│   ├── HEARTBEAT.md           # 心跳任务
│   └── IDENTITY.md            # 身份定义
│
├── 📁 ml-book-for-kids/       # 书项目（60章）
│   ├── book-unified/          # 统一书籍结构
│   ├── chapters/              # 3大部结构
│   └── ...
│
├── 📁 research/               # 研究报告
│   ├── TOPOLOGY_IMPLEMENTATION_REPORT.md
│   ├── ML_DFT_IMPLEMENTATION_REPORT.md
│   ├── QUANTUM_TRANSPORT_IMPLEMENTATION_REPORT.md
│   └── PIMD_ACCELERATED_DYNAMICS_REPORT.md
│
├── 📁 reports/                # 其他报告
│   ├── RESEARCH_SUMMARY.md
│   ├── RESEARCH_REPORT_2026_03_08.md
│   ├── PACKAGE_STRUCTURE.md
│   ├── TEST_PLAN.md
│   └── WEB_SERVICE_SUMMARY.md
│
├── 📁 archive/                # 归档文件
├── 📁 docs/                   # 文档
├── 📁 memory/                 # 记忆片段
├── 📁 skills/                 # 技能目录
├── 📁 projects/               # 其他项目
├── 📁 tests/                  # 测试文件
└── 📁 agent-tasks/            # 任务记录
```

## 📝 整理记录

2026-03-31:
- ✅ 书相关 .md 移到 ml-book-for-kids/
- ✅ 研究报告移到 research/
- ✅ 其他报告移到 reports/
- ✅ 核心工作区文件保留根目录

# 固态电解质高通量筛选案例

# Solid Electrolyte High-Throughput Screening Case Study

## 目录
- [概述](#概述)
- [科学背景](#科学背景)
- [工作流程](#工作流程)
- [文件说明](#文件说明)
- [使用方法](#使用方法)
- [结果解读](#结果解读)
- [参考文献](#参考文献)

---

## 概述

本案例研究演示如何使用DFT+ML+MD集成工作流高通量筛选硫化物固态电解质。目标是从大量候选材料中识别具有高Li离子电导率和低活化能的电解质材料。

### 目标
- **筛选目标**: Li离子电导率 > 10⁻⁴ S/cm (室温)
- **活化能目标**: Ea < 0.3 eV
- **候选体系**: Li-S-P, Li-Ge-S, Li-Sn-S, Li-P-S-X (X = Cl, Br, I)

### 应用意义
固态电解质是下一代全固态锂电池的关键材料，相比传统液态电解质具有更高的安全性和能量密度。

---

## 科学背景

### 固态电解质要求

| 参数 | 目标值 | 说明 |
|------|--------|------|
| 离子电导率 | > 10⁻⁴ S/cm | 媲美液态电解质 |
| 活化能 | < 0.3 eV | 低温性能良好 |
| 带隙 | > 2 eV | 电子绝缘 |
| 稳定性 | ΔE < 0.1 eV/atom | 热力学稳定 |

### 关键材料家族

1. **Li₃PS₄** (正交晶系)
   - 实验电导率: ~3×10⁻⁵ S/cm
   - 活化能: ~0.25 eV
   - 结构特点: 一维Li⁺通道

2. **Li₇P₃S₁₁** (玻璃陶瓷)
   - 实验电导率: ~1.7×10⁻³ S/cm
   - 活化能: ~0.18 eV
   - 目前最高电导率硫化物之一

3. **Li₆PS₅Cl** (氩银矿型)
   - 实验电导率: ~1.5×10⁻⁴ S/cm
   - 活化能: ~0.22 eV
   - 各向同性三维传导

4. **Li₁₀GeP₂S₁₂ (LGPS)**
   - 实验电导率: ~1.2×10⁻² S/cm
   - 活化能: ~0.25 eV
   - 史上最高电导率固态电解质

### 离子传导机制

**Arrhenius方程:**
```
D = D₀ × exp(-Ea/kT)
σ = nq²D/(kT)
```

其中:
- D: 扩散系数 (cm²/s)
- D₀: 前置因子
- Ea: 活化能 (eV)
- σ: 离子电导率 (S/cm)
- n: 载流子浓度

---

## 工作流程

```
┌─────────────────────────────────────────────────────────────────┐
│  Phase 1: Materials Project 搜索                                │
│  - 搜索Li-S-P, Li-Ge-S等化学体系                                │
│  - 筛选晶体结构(<100原子)和带隙(>2eV)                           │
└─────────────────────────────────┬───────────────────────────────┘
                                  ▼
┌─────────────────────────────────────────────────────────────────┐
│  Phase 2: DFT结构优化                                           │
│  - VASP/PBE优化晶胞和原子位置                                   │
│  - 计算形成能、带隙、弹性常数                                   │
└─────────────────────────────────┬───────────────────────────────┘
                                  ▼
┌─────────────────────────────────────────────────────────────────┐
│  Phase 3: 机器学习势训练                                        │
│  - DeepMD/NEP训练势函数                                         │
│  - 集成学习量化不确定性                                         │
└─────────────────────────────────┬───────────────────────────────┘
                                  ▼
┌─────────────────────────────────────────────────────────────────┐
│  Phase 4: 多温度MD模拟                                          │
│  - LAMMPS NVT系综模拟                                           │
│  - 温度范围: 300-900K                                           │
│  - 计算时间: 500 ps生产运行                                     │
└─────────────────────────────────┬───────────────────────────────┘
                                  ▼
┌─────────────────────────────────────────────────────────────────┐
│  Phase 5: 扩散与电导率分析                                      │
│  - MSD分析计算扩散系数                                          │
│  - Arrhenius拟合得活化能                                        │
│  - Nernst-Einstein方程求电导率                                  │
└─────────────────────────────────┬───────────────────────────────┘
                                  ▼
┌─────────────────────────────────────────────────────────────────┐
│  Phase 6: 候选材料排名                                          │
│  - 综合评分(电导率+活化能)                                      │
│  - 生成散点图和排行榜                                           │
└─────────────────────────────────────────────────────────────────┘
```

# 使用Materials Project API (需要API key)
python case_solid_electrolyte.py --api-key YOUR_API_KEY

File: projects/dft_lammps_research/workflows/battery/data/reference_data.yaml
# 固态电解质筛选示例：实验参考数据
# 数据来源：文献报道的实验测量值

reference_data:
  # Li3PS4 家族
  Li3PS4:
    crystal_structure: "orthorhombic β-Li3PS4"
    space_group: "Pnma"
    experimental_conductivity_300K: 3.0e-5  # S/cm
    experimental_conductivity_500K: 2.5e-3  # S/cm
    experimental_Ea: 0.25  # eV
    bulk_modulus: 25.0  # GPa
    band_gap: 3.2  # eV
    references:
      - "Homma et al., Solid State Ionics 182 (2011) 53-56"
      - "Liu et al., J. Am. Chem. Soc. 135 (2013) 975-978"

  # Li7P3S11 高电导率相
  Li7P3S11:
    crystal_structure: "orthorhombic"
    space_group: "Pnma"
    experimental_conductivity_300K: 1.7e-3  # S/cm - 玻璃陶瓷
    experimental_conductivity_500K: 8.0e-2  # S/cm
    experimental_Ea: 0.18  # eV
    bulk_modulus: 22.0  # GPa
    band_gap: 2.8  # eV
    references:
      - "Kanno et al., J. Electrochem. Soc. 158 (2011) A50"
      - "Mizuno et al., Dalton Trans. 42 (2013) 13197"

  # Li6PS5Cl 氩银矿型
  Li6PS5Cl:
    crystal_structure: "cubic argyrodite"
    space_group: "F-43m"
    experimental_conductivity_300K: 1.5e-4  # S/cm
    experimental_conductivity_500K: 1.2e-2  # S/cm
    experimental_Ea: 0.22  # eV
    bulk_modulus: 30.0  # GPa
    band_gap: 3.0  # eV
    references:
      - "Rao et al., J. Mater. Chem. A 3 (2015) 10807"
      - "Kraft et al., Chem. Mater. 29 (2017) 8494"

  # Li10GeP2S12 LGPS
  Li10GeP2S12:
    crystal_structure: "tetragonal"
    space_group: "I41/acd"
    experimental_conductivity_300K: 1.2e-2  # S/cm - 史上最高!
    experimental_conductivity_500K: 1.0e-1  # S/cm
    experimental_Ea: 0.25  # eV
    bulk_modulus: 28.0  # GPa
    band_gap: 2.9  # eV
    references:
      - "Kamaya et al., Nat. Mater. 10 (2011) 682"
      - "Kato et al., Energy Environ. Sci. 9 (2016) 3515"

  # Li4GeS4
  Li4GeS4:
    crystal_structure: "orthorhombic"
    space_group: "Pnma"
    experimental_conductivity_300K: 5.0e-7  # S/cm
    experimental_conductivity_500K: 1.0e-4  # S/cm
    experimental_Ea: 0.45  # eV
    bulk_modulus: 35.0  # GPa
    band_gap: 3.5  # eV
    references:
      - "Kaib et al., J. Solid State Chem. 184 (2011) 3026"

  # Li7Sn3S11
  Li7Sn3S11:
    crystal_structure: "hexagonal"
    space_group: "P63/mcm"
    experimental_conductivity_300K: 4.0e-4  # S/cm
    experimental_conductivity_500K: 2.0e-2  # S/cm
    experimental_Ea: 0.28  # eV
    bulk_modulus: 24.0  # GPa
    band_gap: 2.5  # eV
    references:
      - "Kato et al., J. Power Sources 324 (2016) 60"

# 目标性能指标
target_performance:
  room_temperature_conductivity: 1.0e-4  # S/cm
  maximum_activation_energy: 0.30  # eV
  minimum_bulk_modulus: 15.0  # GPa
  minimum_band_gap: 2.0  # eV (vs Li/Li+)

# 评价标准
evaluation_criteria:
  excellent:
    conductivity_range: [1.0e-4, 1.0e-1]  # S/cm
    Ea_range: [0, 0.25]  # eV
    description: "满足所有商业应用要求"
  
  very_good:
    conductivity_range: [1.0e-5, 1.0e-4]  # S/cm
    Ea_range: [0.25, 0.30]  # eV
    description: "大部分应用可以接受"
  
  good:
    conductivity_range: [1.0e-6, 1.0e-5]  # S/cm
    Ea_range: [0.30, 0.35]  # eV
    description: "需要较高工作温度"
  
  moderate:
    conductivity_range: [1.0e-7, 1.0e-6]  # S/cm
    Ea_range: [0.35, 0.45]  # eV
    description: "仅适用于高温应用"
  
  poor:
    conductivity_range: [0, 1.0e-7]  # S/cm
    Ea_range: [0.45, 1.0]  # eV
    description: "不适合作为固态电解质"
