Repository: LuckyZ10/kas-llm-learning

# OpenClaw Workspace 目录说明

## 📁 目录结构

```
~/.openclaw/workspace/
├── 核心工作区文件（保留）
│   ├── README.md              # 本文件
│   ├── MEMORY.md              # 长期记忆
│   ├── AGENTS.md              # Agent配置
│   ├── AGENTS_TABLE.md        # Agent表格
│   ├── SOUL.md                # 核心人格
│   ├── USER.md                # 用户信息
│   ├── TOOLS.md               # 工具说明
│   ├── BOOTSTRAP.md           # 启动指南
│   ├── HEARTBEAT.md           # 心跳任务
│   └── IDENTITY.md            # 身份定义
│
├── 📁 ml-book-for-kids/       # 书项目（60章）
│   ├── book-unified/          # 统一书籍结构
│   ├── chapters/              # 3大部结构
│   └── ...
│
├── 📁 research/               # 研究报告
│   ├── TOPOLOGY_IMPLEMENTATION_REPORT.md
│   ├── ML_DFT_IMPLEMENTATION_REPORT.md
│   ├── QUANTUM_TRANSPORT_IMPLEMENTATION_REPORT.md
│   └── PIMD_ACCELERATED_DYNAMICS_REPORT.md
│
├── 📁 reports/                # 其他报告
│   ├── RESEARCH_SUMMARY.md
│   ├── RESEARCH_REPORT_2026_03_08.md
│   ├── PACKAGE_STRUCTURE.md
│   ├── TEST_PLAN.md
│   └── WEB_SERVICE_SUMMARY.md
│
├── 📁 archive/                # 归档文件
├── 📁 docs/                   # 文档
├── 📁 memory/                 # 记忆片段
├── 📁 skills/                 # 技能目录
├── 📁 projects/               # 其他项目
├── 📁 tests/                  # 测试文件
└── 📁 agent-tasks/            # 任务记录
```

## 📝 整理记录

2026-03-31:
- ✅ 书相关 .md 移到 ml-book-for-kids/
- ✅ 研究报告移到 research/
- ✅ 其他报告移到 reports/
- ✅ 核心工作区文件保留根目录

# 电催化剂设计案例

# Electrocatalyst Design Case Study

## 目录
- [概述](#概述)
- [科学背景](#科学背景)
- [工作流程](#工作流程)
- [文件说明](#文件说明)
- [使用方法](#使用方法)
- [结果解读](#结果解读)
- [参考文献](#参考文献)

---

## 概述

本案例研究演示如何设计ORR/OER双功能电催化剂，用于燃料电池和电解水应用。

### 目标
- **ORR目标**: 过电位 η < 0.40 V
- **OER目标**: 过电位 η < 0.40 V
- **双功能目标**: 总过电位 η_total < 0.80 V

### 应用意义
电催化剂是燃料电池、金属-空气电池和电解水的核心材料，直接影响能源转换效率和成本。

---

## 科学背景

### 氧还原反应 (ORR)

**反应方程式:**
```
酸性: O₂ + 4H⁺ + 4e⁻ → 2H₂O     E° = 1.23 V vs RHE
碱性: O₂ + 2H₂O + 4e⁻ → 4OH⁻    E° = 1.23 V vs RHE
```

**反应机理:**
1. O₂ + * → O₂* (吸附)
2. O₂* + H⁺ + e⁻ → OOH* (质子-电子转移)
3. OOH* + H⁺ + e⁻ → O* + H₂O
4. O* + H⁺ + e⁻ → OH*
5. OH* + H⁺ + e⁻ → H₂O + * (脱附)

### 氧析出反应 (OER)

**反应方程式:**
```
酸性: 2H₂O → O₂ + 4H⁺ + 4e⁻     E° = 1.23 V vs RHE
碱性: 4OH⁻ → O₂ + 2H₂O + 4e⁻    E° = 1.23 V vs RHE
```

### Scaling Relations与火山曲线

催化活性与中间体吸附能之间存在"火山型"关系:
- 吸附太弱: 反应物难以活化 (高过电位)
- 吸附太强: 产物难以脱附 (高过电位)
- 最优值: 火山顶点

**关键Scaling Relations:**
```
ΔG_OOH = ΔG_OH + 3.2 ± 0.2 eV
```

### d带中心理论

Hammer-Nørskov d带中心模型:
- d带中心上移 → 吸附增强
- d带中心下移 → 吸附减弱
- 最佳催化活性: ε_d ≈ -2.0 eV

---

## 工作流程

```
┌─────────────────────────────────────────────────────────────────┐
│  Phase 1: 构建金属表面模型                                      │
│  - 创建(111), (100), (110)表面                                  │
│  - 4-6层金属原子 + 15Å真空层                                    │
│  - 固定底层2-3层原子                                            │
└─────────────────────────────────┬───────────────────────────────┘
                                  ▼
┌─────────────────────────────────────────────────────────────────┐
│  Phase 2: DFT计算吸附能                                         │
│  - O*, OH*, OOH* 吸附构型优化                                   │
│  - 计算吸附自由能 (含ZPE和熵修正)                               │
│  - 参考态: H₂O, H₂, O₂                                          │
└─────────────────────────────────┬───────────────────────────────┘
                                  ▼
┌─────────────────────────────────────────────────────────────────┐
│  Phase 3: Scaling Relation分析                                  │
│  - 验证ΔG_OOH vs ΔG_OH 线性关系                                 │
│  - 分析吸附能之间的关联性                                       │
└─────────────────────────────────┬───────────────────────────────┘
                                  ▼
┌─────────────────────────────────────────────────────────────────┐
│  Phase 4: 过电位计算                                            │
│  - 计算各反应步自由能变化                                       │
│  - 确定决速步 (RDS)                                             │
│  - 计算过电位 η = |U - U₀|                                      │
└─────────────────────────────────┬───────────────────────────────┘
                                  ▼
┌─────────────────────────────────────────────────────────────────┐
│  Phase 5: 火山图绘制与活性预测                                  │
│  - ORR火山图 (descriptor: ΔG_OH)                                │
│  - OER火山图 (descriptor: ΔG_O - ΔG_OH)                         │
│  - 双功能活性图                                                 │
└─────────────────────────────────┬───────────────────────────────┘
                                  ▼
┌─────────────────────────────────────────────────────────────────┐
│  Phase 6: 催化剂推荐                                            │
│  - 识别ORR最优催化剂                                            │
│  - 识别OER最优催化剂                                            │
│  - 识别双功能催化剂                                             │
└─────────────────────────────────────────────────────────────────┘

File: projects/dft_lammps_research/workflows/catalyst/data/reference_data.yaml
# 电催化剂实验参考数据
# 数据来源: 文献报道的实验测量值

reference_catalysts:
  # 商业催化剂基准
  Pt_C:
    name: "Pt/C (Commercial)"
    type: "ORR"
    orr_overpotential: 0.35   # V @ 0.1 mA/cm²
    orr_onset_potential: 0.95 # V vs RHE
    orr_tafel_slope: 60       # mV/dec
    references:
      - "Gasteiger et al., Appl. Catal. B 9 (1995)"
    
  Pt_111:
    name: "Pt(111) Single Crystal"
    type: "ORR"
    orr_overpotential: 0.40
    orr_onset_potential: 0.90
    references:
      - "Markovic et al., J. Phys. Chem. 99 (1995)"
    
  Pt_100:
    name: "Pt(100) Single Crystal"
    type: "ORR"
    orr_overpotential: 0.45
    orr_onset_potential: 0.85
    
  # 合金催化剂
  Pt3Ni_111:
    name: "Pt3Ni(111)"
    type: "ORR"
    orr_overpotential: 0.30   # 比Pt高10倍活性
    orr_specific_activity: 10 # 相对Pt(111)
    references:
      - "Stamenkovic et al., Science 315 (2007) 493"
    
  Pt3Co:
    name: "Pt3Co/C"
    type: "ORR"
    orr_overpotential: 0.32
    mass_activity: 2.5        # A/mg_Pt @ 0.9 V
    
  # OER催化剂
  IrO2:
    name: "IrO2 (Rutile)"
    type: "OER"
    oer_overpotential: 0.35   # @ 10 mA/cm²
    oer_tafel_slope: 40       # mV/dec
    stability: "excellent"
    references:
      - "Reier et al., J. Am. Chem. Soc. 137 (2015) 13031"
    
  RuO2:
    name: "RuO2 (Rutile)"
    type: "OER"
    oer_overpotential: 0.28   # 最高活性但稳定性差
    oer_tafel_slope: 45
    stability: "poor"
    
  # 双功能催化剂
  Ir_C:
    name: "Ir/C"
    type: "bifunctional"
    orr_overpotential: 0.45
    oer_overpotential: 0.38
    total_overpotential: 0.83
    
  Pt_Ir_C:
    name: "Pt-Ir/C"
    type: "bifunctional"
    orr_overpotential: 0.38
    oer_overpotential: 0.42
    total_overpotential: 0.80

# 文献报道的DFT计算值 (用于验证)
dft_reference:
  Pt_111:
    dG_OH: -0.25
    dG_O: 0.75
    dG_OOH: 2.95
    orr_overpotential: 0.45
    
  Pt_100:
    dG_OH: -0.30
    dG_O: 0.85
    orr_overpotential: 0.52
    
  Au_111:
    dG_OH: 0.80
    dG_O: 2.20
    orr_overpotential: 0.75
    
  Pd_111:
    dG_OH: -0.15
    dG_O: 0.65
    orr_overpotential: 0.50

# 火山曲线理论参数
volcano_parameters:
  orr:
    descriptor: "dG_OH"
    optimal_dG_OH: -0.15   # eV, 火山顶点
    volcano_type: "symmetric"
    
  oer:
    descriptor: "dG_O - dG_OH"
    optimal_difference: 1.60  # eV
    volcano_type: "asymmetric"

# 电化学窗口
potential_window:
  aqueous_acid:
    min: 0.0   # V vs RHE
    max: 1.23  # V vs RHE (水的稳定性)
    
  aqueous_alkaline:
    min: 0.0
    max: 1.23
    
  practical_fuel_cell:
    operating_voltage: 0.7   # V
    target_overpotential: 0.35  # V
