Repository: LuckyZ10/kas-llm-learning

# OpenClaw Workspace 目录说明

## 📁 目录结构

```
~/.openclaw/workspace/
├── 核心工作区文件（保留）
│   ├── README.md              # 本文件
│   ├── MEMORY.md              # 长期记忆
│   ├── AGENTS.md              # Agent配置
│   ├── AGENTS_TABLE.md        # Agent表格
│   ├── SOUL.md                # 核心人格
│   ├── USER.md                # 用户信息
│   ├── TOOLS.md               # 工具说明
│   ├── BOOTSTRAP.md           # 启动指南
│   ├── HEARTBEAT.md           # 心跳任务
│   └── IDENTITY.md            # 身份定义
│
├── 📁 ml-book-for-kids/       # 书项目（60章）
│   ├── book-unified/          # 统一书籍结构
│   ├── chapters/              # 3大部结构
│   └── ...
│
├── 📁 research/               # 研究报告
│   ├── TOPOLOGY_IMPLEMENTATION_REPORT.md
│   ├── ML_DFT_IMPLEMENTATION_REPORT.md
│   ├── QUANTUM_TRANSPORT_IMPLEMENTATION_REPORT.md
│   └── PIMD_ACCELERATED_DYNAMICS_REPORT.md
│
├── 📁 reports/                # 其他报告
│   ├── RESEARCH_SUMMARY.md
│   ├── RESEARCH_REPORT_2026_03_08.md
│   ├── PACKAGE_STRUCTURE.md
│   ├── TEST_PLAN.md
│   └── WEB_SERVICE_SUMMARY.md
│
├── 📁 archive/                # 归档文件
├── 📁 docs/                   # 文档
├── 📁 memory/                 # 记忆片段
├── 📁 skills/                 # 技能目录
├── 📁 projects/               # 其他项目
├── 📁 tests/                  # 测试文件
└── 📁 agent-tasks/            # 任务记录
```

## 📝 整理记录

2026-03-31:
- ✅ 书相关 .md 移到 ml-book-for-kids/
- ✅ 研究报告移到 research/
- ✅ 其他报告移到 reports/
- ✅ 核心工作区文件保留根目录

# 钙钛矿稳定性预测案例

# Perovskite Stability Prediction Case Study

## 目录
- [概述](#概述)
- [科学背景](#科学背景)
- [工作流程](#工作流程)
- [文件说明](#文件说明)
- [使用方法](#使用方法)
- [结果解读](#结果解读)
- [参考文献](#参考文献)

---

## 概述

本案例研究演示如何使用Goldschmidt容忍因子和DFT计算预测卤化物钙钛矿的稳定性。

### 目标
- **预测钙钛矿结构稳定性**
- **识别可合成的候选材料**
- **预测相变温度**
- **提供合成建议**

### 应用意义
钙钛矿太阳能电池效率已超过25%，但稳定性仍是商业化瓶颈。本案例帮助筛选稳定的高性能钙钛矿材料。

---

## 科学背景

### 钙钛矿结构

钙钛矿通式为ABX₃，其中:
- **A位**: 大阳离子 (Cs⁺, MA⁺, FA⁺等)
- **B位**: 金属阳离子 (Pb²⁺, Sn²⁺等)  
- **X位**: 卤素阴离子 (I⁻, Br⁻, Cl⁻)

### Goldschmidt容忍因子

$$t = \\frac{r_A + r_X}{\\sqrt{2}(r_B + r_X)}$$

其中 $r_A$, $r_B$, $r_X$ 是Shannon离子半径。

**结构预测规则:**

| t 范围 | 预测结构 | 说明 |
|--------|----------|------|
| 0.9 ≤ t ≤ 1.0 | 立方 | 理想钙钛矿 |
| 0.8 ≤ t < 0.9 | 正交/四方 | 畸变钙钛矿 |
| 0.71 ≤ t < 0.8 | 菱方 | 严重畸变 |
| t < 0.71 或 t > 1.1 | 非钙钛矿 | 不稳定 |

### 八面体因子

$$\\mu = \\frac{r_B}{r_X}$$

- 稳定条件: μ ≥ 0.442
- 保证[BX₆]八面体不坍塌

### 分解能

钙钛矿相对于竞争相的热力学稳定性:

$$E_{decomp} = E(ABX_3) - \\sum_i x_i E(competing\\_phase_i)$$

- E_decomp < 0: 热力学稳定
- E_decomp > 0.1 eV/atom: 可能分解

### 关键材料

| 材料 | 带隙 (eV) | 效率记录 | 稳定性 |
|------|-----------|----------|--------|
| MAPbI₃ | 1.57 | 25.2% | 一般 |
| FAPbI₃ | 1.48 | 25.7% | 良好 |
| CsPbI₃ | 1.73 | 21.0% | 中等 |
| CsPbBr₃ | 2.30 | 11.0% | 优秀 |
| Cs₂AgBiBr₆ | 2.20 | - | 优秀 (无毒) |

---

## 工作流程

```
┌─────────────────────────────────────────────────────────────────┐
│  Phase 1: 生成化学组成                                          │
│  - 组合A位、B位、X位元素                                        │
│  - 生成ABX₃化学式                                               │
└─────────────────────────────────┬───────────────────────────────┘
                                  ▼
┌─────────────────────────────────────────────────────────────────┐
│  Phase 2: Goldschmidt容忍因子计算                               │
│  - 查询Shannon离子半径                                          │
│  - 计算 t = (r_A + r_X) / [√2 × (r_B + r_X)]                    │
│  - 计算八面体因子 μ = r_B / r_X                                 │
└─────────────────────────────────┬───────────────────────────────┘
                                  ▼
┌─────────────────────────────────────────────────────────────────┐
│  Phase 3: 结构预测                                              │
│  - 根据t预测结构类型                                            │
│  - 立方 / 正交 / 四方 / 非钙钛矿                                │
└─────────────────────────────────┬───────────────────────────────┘
                                  ▼
┌─────────────────────────────────────────────────────────────────┐
│  Phase 4: DFT分解能计算                                         │
│  - 计算钙钛矿总能量                                             │
│  - 计算竞争相能量                                               │
│  - E_decomp = E(ABX₃) - ΣE(竞争相)                              │
└─────────────────────────────────┬───────────────────────────────┘
                                  ▼
┌─────────────────────────────────────────────────────────────────┐
│  Phase 5: 相变温度预测                                          │
│  - 基于结构类型和组成                                           │
│  - 估算高温/低温相变                                            │
└─────────────────────────────────┬───────────────────────────────┘
                                  ▼
┌─────────────────────────────────────────────────────────────────┐
│  Phase 6: 稳定性分析与排名                                      │
│  - 综合评分 (容忍因子 + 分解能 + 相变温度)                      │
│  - 生成稳定性相图                                               │
│  - 合成建议                                                     │

File: projects/dft_lammps_research/workflows/perovskite/data/reference_data.yaml
# 钙钛矿实验参考数据
# Experimental Data for Validation

reference_perovskites:
  # 卤化物钙钛矿
  CsPbI3:
    crystal_system: "orthorhombic"
    space_group: "Pnma"
    lattice_constants:
      a: 8.857  # Å
      b: 8.576
      c: 12.472
    band_gap: 1.73  # eV (间接)
    tolerance_factor: 0.81
    decomposition_energy: 0.08  # eV/atom (estimated)
    phase_transitions:
      - temperature: 310  # K, α-β相变
        from_phase: "orthorhombic"
        to_phase: "cubic"
    stability_notes: "室温稳定，但易受潮分解"
    references:
      - "Marronnier et al., J. Phys. Chem. Lett. 7 (2016) 2338"
      - "Swarnkar et al., Science 354 (2016) 92"

  CsPbBr3:
    crystal_system: "orthorhombic"
    space_group: "Pnma"
    lattice_constants:
      a: 8.255
      b: 8.207
      c: 11.753
    band_gap: 2.30  # eV
    tolerance_factor: 0.80
    decomposition_energy: 0.03
    phase_transitions:
      - temperature: 403  # K, 立方相变
        from_phase: "orthorhombic"
        to_phase: "cubic"
    stability_notes: "非常稳定，适合实际应用"
    references:
      - "Protesescu et al., Nano Lett. 15 (2015) 3692"

  MAPbI3:
    crystal_system: "tetragonal"
    space_group: "I4/mcm"
    lattice_constants:
      a: 8.849
      c: 12.642
    band_gap: 1.57  # eV (直接)
    tolerance_factor: 0.91
    decomposition_energy: 0.05
    phase_transitions:
      - temperature: 327  # K
        from_phase: "tetragonal"
        to_phase: "cubic"
    stability_notes: "最广泛研究的光伏材料"
    references:
      - "Stoumpos et al., Inorg. Chem. 52 (2013) 9019"
      - "Noh et al., Nano Lett. 13 (2013) 1764"

  FAPbI3:
    crystal_system: "trigonal"
    space_group: "P3m1"  # δ相
    lattice_constants:
      a: 9.00
      c: 10.99
    band_gap: 1.48  # eV (直接)
    tolerance_factor: 0.99
    decomposition_energy: 0.06
    phase_transitions:
      - temperature: 285  # K, δ-α相变
        from_phase: "trigonal"
        to_phase: "cubic"
    stability_notes: "窄带隙，高效率"
    references:
      - "Eperon et al., Energy Environ. Sci. 7 (2014) 982"
      - "Pellet et al., Angew. Chem. 126 (2014) 3213"

  CsSnI3:
    crystal_system: "orthorhombic"
    space_group: "Pnma"
    band_gap: 1.30  # eV (直接)
    tolerance_factor: 0.84
    decomposition_energy: 0.12
    stability_notes: "Sn²⁺易氧化为Sn⁴⁺"
    references:
      - "Chung et al., Nature 485 (2012) 486"

  # 混合阴离子钙钛矿
  CsPbI2Br:
    crystal_system: "cubic"
    band_gap: 1.91  # eV
    tolerance_factor: 0.81
    decomposition_energy: 0.04
    stability_notes: "比CsPbI3更稳定"

  # 双钙钛矿
  Cs2AgBiBr6:
    crystal_system: "cubic"
    space_group: "Fm-3m"
    lattice_constant: 11.27
    band_gap: 2.20  # eV
    tolerance_factor: 0.93
    decomposition_energy: 0.02
    stability_notes: "无毒，高稳定性"
    references:
      - "Volonakis et al., J. Phys. Chem. Lett. 8 (2017) 772"

# 稳定性评价标准
stability_criteria:
  excellent:
    decomposition_energy: [0, 0.02]  # eV/atom
    description: "非常稳定，适合商业化"
    examples: ["CsPbBr3", "Cs2AgBiBr6"]
    
  very_good:
    decomposition_energy: [0.02, 0.05]
    description: "稳定，适合实验室研究"
    examples: ["MAPbI3", "FAPbI3"]
    
  good:
    decomposition_energy: [0.05, 0.1]
    description: "可合成，需注意条件"
    examples: ["CsPbI3"]
    
  moderate:
    decomposition_energy: [0.1, 0.2]
    description: "稳定性较差"
    examples: ["CsSnI3"]
    
  poor:
    decomposition_energy: [0.2, 1.0]
    description: "不稳定，难以合成"

# 合成条件建议
synthesis_conditions:
  solution_process:
    precursors: "PbI2 + CsI in DMF/DMSO"
    temperature: "60-100°C"
    annealing: "300-350°C"
    atmosphere: "N2 glovebox"
    
  vapor_deposition:
    method: "dual-source evaporation"
    substrate: "FTO/c-TiO2"
    temperature: "room temperature"
    
  anti_solvent:
    method: "toluene or chlorobenzene drip"
    purpose: "rapid crystallization"

# 降解机制
degradation_mechanisms:
  moisture:
    reaction: "MAPbI3 + H2O → CH3NH2 + HI + PbI2"
    rate: "fast at >50% RH"
    prevention: "encapsulation"
    
  oxygen:
    reaction: "photo-oxidation under illumination"
    rate: "slow"
    prevention: "inert atmosphere"
    
  thermal:
    reaction: "organic cation loss at >80°C"
    rate: "temperature dependent"
    prevention: "inorganic cations (Cs+)"
    
  light:
    reaction: "ion migration, phase segregation"
    rate: "under continuous illumination"
    prevention: "composition engineering"
